Repository: duffee/Ellipsometry

File: data/Metal_Oxides/tantalum oxide/Cap_11202006/wafer1_11212006_index_map.txt
2006-11-21 [1017]   Second Attempt at Index of Refraction Map
Analysis Strategy:  Ta2O5 Neha Genos Index

Fit Parm:	Ta2O5 Thickness in nm	Ta2O5 Index at 550nm	MSE	
--------------------	--------------------	--------------------	--------------------	
Average:	183.14	2.2222	24.519	
Minimum:	182.24	2.2182	21.610	
Maximum:	183.89	2.2262	26.680	
Std Dev:	0.32198	0.0020071	1.1338	
% Range:	0.45213	0.18001	10.339	
--------------------	--------------------	--------------------	--------------------	
1:(2.00,6.00)	182.99	2.2219	21.610	
2:(0.00,6.00)	183.08	2.2214	21.910	
3:(-2.00,6.00)	183.26	2.2204	22.470	
4:(-4.00,4.00)	183.63	2.2186	24.190	
5:(-2.00,4.00)	183.41	2.2205	24.220	
6:(0.00,4.00)	183.21	2.2215	24.230	
7:(2.00,4.00)	183.05	2.2225	23.800	
8:(4.00,4.00)	182.88	2.2238	23.150	
9:(6.00,2.00)	182.85	2.2245	23.850	
10:(4.00,2.00)	182.95	2.2235	23.430	
11:(2.00,2.00)	183.04	2.2226	24.840	
12:(0.00,2.00)	183.22	2.2215	24.190	
13:(-2.00,2.00)	183.47	2.2197	24.760	
14:(-4.00,2.00)	183.24	2.2213	25.640	
15:(-6.00,2.00)	183.89	2.2182	24.290	
16:(-6.00,0.00)	183.69	2.2186	25.980	
17:(-4.00,0.00)	183.40	2.2204	25.520	
18:(-2.00,0.00)	183.35	2.2212	24.890	
19:(0.00,0.00)	182.98	2.2233	24.340	
20:(2.00,0.00)	183.05	2.2231	23.150	
21:(4.00,0.00)	182.72	2.2251	24.540	
22:(6.00,0.00)	182.49	2.2262	24.020	
23:(6.00,-2.00)	182.24	2.2258	24.580	
24:(4.00,-2.00)	182.62	2.2256	24.880	
25:(2.00,-2.00)	182.85	2.2240	24.900	
26:(0.00,-2.00)	183.01	2.2230	24.480	
27:(-2.00,-2.00)	183.13	2.2221	26.680	
28:(-4.00,-2.00)	183.33	2.2205	25.860	
29:(-6.00,-2.00)	183.49	2.2192	26.450	
30:(-4.00,-4.00)	183.33	2.2210	25.910	
31:(-2.00,-4.00)	183.19	2.2222	25.590	
32:(0.00,-4.00)	183.19	2.2227	24.830	
33:(2.00,-4.00)	183.19	2.2231	24.330	
34:(4.00,-4.00)	182.96	2.2241	24.620	
35:(2.00,-6.00)	183.13	2.2233	24.350	
36:(0.00,-6.00)	183.26	2.2225	24.970	
37:(-2.00,-6.00)	183.22	2.2224	25.770

File: data/Metal_Oxides/tantalum oxide/Cap_11202006/wafer2_11202006_map.txt
2006-11-20 [1532]  wafer 2 map
Analysis Strategy:  Ta2O5 Neha Genos

Fit Parm:	MSE	E1Offset.2	PoleMag.2	Amp1.2	En1.2	Br1.2	Thick.2	Thick.1	EMA2.1	
--------------------	--------------------	--------------------	--------------------	--------------------	--------------------	--------------------	--------------------	--------------------	--------------------	
Average:	22.343	1.5580	118.55	2.2562	4.7945	0.54088	1831.7	19.996	64.388	
Minimum:	19.350	1.5064	109.77	2.0524	4.7526	0.50538	1827.5	15.510	60.061	
Maximum:	24.110	1.6816	121.76	2.8168	4.9104	0.63702	1842.0	21.960	74.310	
Std Dev:	1.1752	0.059161	4.0298	0.27708	0.058735	0.048458	2.8573	1.0781	2.8248	
% Range:	10.652	5.6225	5.0571	16.940	1.6456	12.169	0.39663	16.128	11.065	
--------------------	--------------------	--------------------	--------------------	--------------------	--------------------	--------------------	--------------------	--------------------	--------------------	
1:(2.00,6.00)	19.350	1.6745	110.88	2.8010	4.9058	0.63365	1829.7	19.990	67.955	
2:(0.00,6.00)	19.860	1.6780	110.52	2.8135	4.9081	0.63483	1831.6	19.540	68.264	
3:(-2.00,6.00)	19.490	1.6783	110.35	2.8168	4.9104	0.63702	1833.0	19.590	67.720	
4:(-4.00,4.00)	21.790	1.5639	118.35	2.2472	4.7928	0.54187	1832.1	20.740	63.270	
5:(-2.00,4.00)	21.540	1.6389	112.82	2.6538	4.8829	0.61398	1834.2	19.010	66.665	
6:(0.00,4.00)	21.950	1.6383	113.05	2.6596	4.8839	0.61500	1831.7	19.330	66.634	
7:(2.00,4.00)	21.410	1.6489	112.41	2.7029	4.8906	0.62020	1831.5	19.060	67.842	
8:(4.00,4.00)	21.350	1.6341	113.45	2.6364	4.8784	0.61095	1830.4	19.420	67.211	
9:(6.00,2.00)	22.350	1.5399	120.16	2.1587	4.7733	0.52449	1828.1	20.360	64.931	
10:(4.00,2.00)	21.800	1.5351	120.52	2.1367	4.7677	0.52008	1827.5	20.920	63.741	
11:(2.00,2.00)	22.840	1.5405	120.15	2.1650	4.7733	0.52473	1827.7	21.120	63.191	
12:(0.00,2.00)	21.320	1.6495	112.02	2.6938	4.8905	0.61899	1836.4	17.790	69.113	
13:(-2.00,2.00)	22.890	1.5345	120.22	2.1202	4.7641	0.51632	1831.8	20.640	63.034	
14:(-4.00,2.00)	22.840	1.5141	121.39	2.0765	4.7560	0.50930	1829.9	21.960	60.061	
15:(-6.00,2.00)	23.060	1.5244	120.65	2.0937	4.7588	0.51116	1833.7	20.580	62.106	
16:(-6.00,0.00)	23.360	1.5168	120.95	2.0713	4.7556	0.50815	1833.8	20.750	61.137	
17:(-4.00,0.00)	22.790	1.5228	120.78	2.0838	4.7582	0.51094	1833.3	20.270	62.809	
18:(-2.00,0.00)	22.530	1.5279	120.62	2.0987	4.7606	0.51316	1832.2	20.250	63.121	
19:(0.00,0.00)	22.010	1.5244	121.03	2.1017	4.7609	0.51391	1829.1	20.910	62.417	
20:(2.00,0.00)	21.630	1.5423	119.94	2.1442	4.7698	0.52170	1830.9	19.910	65.023	
21:(4.00,0.00)	23.010	1.5283	120.89	2.1173	4.7640	0.51595	1828.2	20.470	64.248	
22:(6.00,0.00)	22.640	1.5305	120.64	2.1247	4.7665	0.51838	1828.1	20.550	64.353	
23:(6.00,-2.00)	23.040	1.5257	120.81	2.1069	4.7641	0.51632	1828.3	20.390	64.056	
24:(4.00,-2.00)	23.090	1.5209	121.28	2.0975	4.7609	0.51315	1828.2	20.530	63.571	
25:(2.00,-2.00)	20.000	1.6816	109.77	2.7952	4.9083	0.63136	1842.0	15.510	74.310	
26:(0.00,-2.00)	22.930	1.5173	121.36	2.0870	4.7580	0.50975	1829.7	20.650	62.321	
27:(-2.00,-2.00)	24.110	1.5128	121.52	2.0775	4.7564	0.50757	1830.7	20.460	61.886	
28:(-4.00,-2.00)	23.220	1.5180	121.09	2.0760	4.7573	0.51022	1832.7	20.280	62.247	
29:(-6.00,-2.00)	24.060	1.5152	121.01	2.0643	4.7564	0.50907	1832.8	20.530	61.203	
30:(-4.00,-4.00)	23.110	1.5064	121.76	2.0524	4.7526	0.50538	1832.0	20.600	61.239	
31:(-2.00,-4.00)	23.310	1.5099	121.65	2.0625	4.7545	0.50744	1831.0	20.720	61.488	
32:(0.00,-4.00)	22.680	1.5280	120.60	2.0999	4.7616	0.51373	1832.7	19.810	63.858	
33:(2.00,-4.00)	22.710	1.5361	120.11	2.1210	4.7652	0.51608	1833.4	19.250	65.287	
34:(4.00,-4.00)	23.230	1.5272	120.69	2.0961	4.7610	0.51290	1831.9	19.660	64.662	
35:(2.00,-6.00)	22.710	1.5304	120.32	2.0913	4.7594	0.51101	1835.3	19.010	65.080	
36:(0.00,-6.00)	23.190	1.5205	120.97	2.0736	4.7556	0.50749	1834.0	19.420	63.554	
37:(-2.00,-6.00)	23.480	1.5113	121.44	2.0589	4.7539	0.50621	1833.5	19.880	62.756

File: data/Metal_Oxides/tantalum oxide/Cap_11202006/wafer2_11212006_index_map.txt
2006-11-21 [1037]  Ta2O5 Wafer 2 Map 11212006
Analysis Strategy:  Ta2O5 Neha Genos Index

Fit Parm:	Ta2O5 Thickness in nm	Ta2O5 Index at 550nm	MSE	
--------------------	--------------------	--------------------	--------------------	
Average:	183.17	2.2300	22.284	
Minimum:	182.77	2.2273	19.110	
Maximum:	183.65	2.2325	23.980	
Std Dev:	0.21312	0.0012874	1.1218	
% Range:	0.23939	0.11660	10.927	
--------------------	--------------------	--------------------	--------------------	
1:(2.00,6.00)	182.97	2.2297	19.110	
2:(0.00,6.00)	183.04	2.2295	19.800	
3:(-2.00,6.00)	183.16	2.2292	19.760	
4:(-4.00,4.00)	183.59	2.2273	21.100	
5:(-2.00,4.00)	183.39	2.2284	21.340	
6:(0.00,4.00)	183.26	2.2294	21.790	
7:(2.00,4.00)	183.17	2.2295	21.400	
8:(4.00,4.00)	183.07	2.2302	21.300	
9:(6.00,2.00)	183.20	2.2296	22.360	
10:(4.00,2.00)	183.21	2.2300	21.540	
11:(2.00,2.00)	183.20	2.2299	22.510	
12:(0.00,2.00)	183.40	2.2285	21.290	
13:(-2.00,2.00)	183.54	2.2276	22.520	
14:(-4.00,2.00)	182.95	2.2311	22.690	
15:(-6.00,2.00)	183.65	2.2273	21.910	
16:(-6.00,0.00)	183.40	2.2286	23.580	
17:(-4.00,0.00)	183.21	2.2298	22.810	
18:(-2.00,0.00)	183.26	2.2297	22.370	
19:(0.00,0.00)	182.93	2.2318	22.010	
20:(2.00,0.00)	183.03	2.2309	21.490	
21:(4.00,0.00)	182.83	2.2321	22.820	
22:(6.00,0.00)	182.83	2.2318	22.340	
23:(6.00,-2.00)	182.81	2.2312	23.180	
24:(4.00,-2.00)	182.77	2.2325	23.140	
25:(2.00,-2.00)	182.98	2.2315	22.740	
26:(0.00,-2.00)	183.05	2.2311	22.350	
27:(-2.00,-2.00)	183.05	2.2315	23.980	
28:(-4.00,-2.00)	183.18	2.2303	23.190	
29:(-6.00,-2.00)	183.26	2.2287	23.970	
30:(-4.00,-4.00)	183.17	2.2306	23.060	
31:(-2.00,-4.00)	183.07	2.2311	23.320	
32:(0.00,-4.00)	183.22	2.2303	22.640	
33:(2.00,-4.00)	183.31	2.2297	22.470	
34:(4.00,-4.00)	183.19	2.2301	23.120	
35:(2.00,-6.00)	183.37	2.2293	22.780	
36:(0.00,-6.00)	183.41	2.2295	23.210	
37:(-2.00,-6.00)	183.24	2.2302	23.530

File: data/Metal_Oxides/tantalum oxide/Cap_11202006/wafer3_11212006_index_map2.txt
2006-11-21 [1101]  Ta2O5 Wafer 3 11212006 Index Map
Operator:  AnyOne
Recipe:  Ta2O5 Map Index
Scan Pattern:  150mm WAFER, 37 Pt Map  (Circle 15cm)
Acquisition Parameters:  High Accuracy, Multiangle
Analysis Strategy:  Ta2O5 Neha Genos Index
OK  Sample Load is Complete
Sample Alignment:  X=0, Y=0.6, Intensity=4.309
Sample Height Intensity = 23.889
Revs= 40
Pol= 45
HighAccuracy=True

File: data/Metal_Oxides/tantalum oxide/Cap_12212006/wafer1_thick_map.txt
2006-12-29 [1901]  Wafer1_12212006
Analysis Strategy:  Ta2O5 Neha Genos Index

Fit Parm:	Ta2O5 Thickness in nm	Ta2O5 Index at 550nm	MSE	
--------------------	--------------------	--------------------	--------------------	
Average:	185.43	2.2305	18.781	
Minimum:	184.83	2.2178	14.580	
Maximum:	187.08	2.2352	20.460	
Std Dev:	0.53395	0.0040481	1.4129	
% Range:	0.60695	0.39004	15.654	
--------------------	--------------------	--------------------	--------------------	
1:(2.00,6.00)	186.85	2.2209	14.580	
2:(0.00,6.00)	186.88	2.2195	15.010	
3:(-2.00,6.00)	187.08	2.2178	17.450	
4:(-4.00,4.00)	186.08	2.2257	17.160	
5:(-2.00,4.00)	185.89	2.2269	17.260	
6:(0.00,4.00)	185.74	2.2282	17.080	
7:(2.00,4.00)	185.65	2.2290	17.170	
8:(4.00,4.00)	185.45	2.2305	17.100	
9:(6.00,2.00)	185.01	2.2338	18.580	
10:(4.00,2.00)	185.07	2.2334	18.250	
11:(2.00,2.00)	185.18	2.2323	18.530	
12:(0.00,2.00)	185.31	2.2313	18.160	
13:(-2.00,2.00)	185.40	2.2303	18.270	
14:(-4.00,2.00)	185.50	2.2296	18.510	
15:(-6.00,2.00)	185.71	2.2279	18.630	
16:(-6.00,0.00)	185.54	2.2292	20.050	
17:(-4.00,0.00)	185.62	2.2291	19.160	
18:(-2.00,0.00)	185.31	2.2310	19.610	
19:(0.00,0.00)	185.26	2.2318	18.950	
20:(2.00,0.00)	185.21	2.2326	18.240	
21:(4.00,0.00)	184.99	2.2340	19.310	
22:(6.00,0.00)	184.83	2.2350	19.230	
23:(6.00,-2.00)	184.87	2.2352	19.790	
24:(4.00,-2.00)	184.91	2.2345	19.720	
25:(2.00,-2.00)	185.06	2.2332	19.800	
26:(0.00,-2.00)	185.15	2.2327	19.310	
27:(-2.00,-2.00)	185.21	2.2322	20.460	
28:(-4.00,-2.00)	185.36	2.2309	19.750	
29:(-6.00,-2.00)	185.54	2.2294	20.340	
30:(-4.00,-4.00)	185.30	2.2315	20.350	
31:(-2.00,-4.00)	185.11	2.2329	20.060	
32:(0.00,-4.00)	185.20	2.2325	19.630	
33:(2.00,-4.00)	185.10	2.2334	19.740	
34:(4.00,-4.00)	184.98	2.2341	20.260	
35:(2.00,-6.00)	185.23	2.2327	19.540	
36:(0.00,-6.00)	185.25	2.2323	19.830	
37:(-2.00,-6.00)	185.23	2.2325	20.040

File: data/Metal_Oxides/tantalum oxide/Cap_12212006/wafer2_thick_map.txt
2006-12-29 [1639]  Wafer2_12212006_index
Analysis Strategy:  Ta2O5 Neha Genos Index

Fit Parm:	Ta2O5 Thickness in nm	Ta2O5 Index at 550nm	MSE	
--------------------	--------------------	--------------------	--------------------	
Average:	184.46	2.2394	18.341	
Minimum:	183.97	2.2267	13.680	
Maximum:	186.02	2.2432	20.010	
Std Dev:	0.52065	0.0041264	1.5886	
% Range:	0.55623	0.36840	17.256	
--------------------	--------------------	--------------------	--------------------	
1:(2.00,6.00)	185.97	2.2281	13.680	
2:(0.00,6.00)	185.87	2.2280	13.700	
3:(-2.00,6.00)	186.02	2.2267	15.510	
4:(-4.00,4.00)	185.12	2.2343	16.290	
5:(-2.00,4.00)	184.93	2.2356	16.560	
6:(0.00,4.00)	184.75	2.2370	16.960	
7:(2.00,4.00)	184.64	2.2377	16.920	
8:(4.00,4.00)	184.45	2.2394	17.030	
9:(6.00,2.00)	184.06	2.2420	18.770	
10:(4.00,2.00)	184.09	2.2419	18.260	
11:(2.00,2.00)	184.16	2.2413	18.560	
12:(0.00,2.00)	184.32	2.2400	18.070	
13:(-2.00,2.00)	184.35	2.2396	18.110	
14:(-4.00,2.00)	184.45	2.2389	17.730	
15:(-6.00,2.00)	184.61	2.2378	17.650	
16:(-6.00,0.00)	184.48	2.2391	18.810	
17:(-4.00,0.00)	184.69	2.2379	18.400	
18:(-2.00,0.00)	184.32	2.2403	19.480	
19:(0.00,0.00)	184.31	2.2407	18.970	
20:(2.00,0.00)	184.20	2.2412	18.370	
21:(4.00,0.00)	183.99	2.2428	19.710	
22:(6.00,0.00)	183.97	2.2429	19.300	
23:(6.00,-2.00)	184.01	2.2431	19.610	
24:(4.00,-2.00)	183.99	2.2432	19.770	
25:(2.00,-2.00)	184.14	2.2417	19.800	
26:(0.00,-2.00)	184.25	2.2414	19.220	
27:(-2.00,-2.00)	184.25	2.2407	18.750	
28:(-4.00,-2.00)	184.38	2.2400	18.570	
29:(-6.00,-2.00)	184.47	2.2394	19.150	
30:(-4.00,-4.00)	184.24	2.2414	19.520	
31:(-2.00,-4.00)	184.13	2.2422	19.650	
32:(0.00,-4.00)	184.23	2.2419	19.590	
33:(2.00,-4.00)	184.20	2.2420	19.580	
34:(4.00,-4.00)	184.07	2.2428	20.010	
35:(2.00,-6.00)	184.20	2.2420	19.420	
36:(0.00,-6.00)	184.25	2.2418	19.560	
37:(-2.00,-6.00)	184.26	2.2416	19.590

File: data/Metal_Oxides/tantalum oxide/Cap_12212006/wafer3_thick_map.txt
2006-12-29 [1703]  Wafer3_12212006
Analysis Strategy:  Ta2O5 Neha Genos Index

Fit Parm:	Ta2O5 Thickness in nm	Ta2O5 Index at 550nm	MSE	
--------------------	--------------------	--------------------	--------------------	
Average:	186.62	2.2260	19.453	
Minimum:	186.04	2.2148	17.390	
Maximum:	188.13	2.2303	20.520	
Std Dev:	0.48294	0.0035618	0.81542	
% Range:	0.55942	0.34816	8.0449	
--------------------	--------------------	--------------------	--------------------	
1:(2.00,6.00)	187.07	2.2235	17.780	
2:(0.00,6.00)	186.71	2.2255	17.390	
3:(-2.00,6.00)	186.61	2.2260	19.380	
4:(-4.00,4.00)	186.63	2.2264	20.400	
5:(-2.00,4.00)	186.45	2.2275	20.420	
6:(0.00,4.00)	186.33	2.2283	20.130	
7:(2.00,4.00)	186.32	2.2284	20.080	
8:(4.00,4.00)	186.19	2.2295	19.820	
9:(6.00,2.00)	186.04	2.2303	20.190	
10:(4.00,2.00)	186.14	2.2296	19.640	
11:(2.00,2.00)	186.18	2.2290	20.320	
12:(0.00,2.00)	186.30	2.2282	20.000	
13:(-2.00,2.00)	186.36	2.2278	20.090	
14:(-4.00,2.00)	186.42	2.2274	20.460	
15:(-6.00,2.00)	186.55	2.2268	20.520	
16:(-6.00,0.00)	186.58	2.2262	20.420	
17:(-4.00,0.00)	186.81	2.2252	19.720	
18:(-2.00,0.00)	186.50	2.2270	20.220	
19:(0.00,0.00)	186.45	2.2273	19.580	
20:(2.00,0.00)	186.33	2.2282	19.060	
21:(4.00,0.00)	186.23	2.2291	20.030	
22:(6.00,0.00)	186.07	2.2302	19.690	
23:(6.00,-2.00)	186.18	2.2291	19.360	
24:(4.00,-2.00)	186.24	2.2287	19.330	
25:(2.00,-2.00)	186.53	2.2268	19.400	
26:(0.00,-2.00)	186.57	2.2261	18.820	
27:(-2.00,-2.00)	186.57	2.2259	19.970	
28:(-4.00,-2.00)	186.65	2.2257	19.000	
29:(-6.00,-2.00)	186.77	2.2247	19.570	
30:(-4.00,-4.00)	187.10	2.2225	18.450	
31:(-2.00,-4.00)	186.92	2.2233	18.490	
32:(0.00,-4.00)	186.88	2.2238	18.260	
33:(2.00,-4.00)	186.83	2.2245	18.260	
34:(4.00,-4.00)	186.68	2.2256	18.840	
35:(2.00,-6.00)	187.79	2.2175	18.300	
36:(0.00,-6.00)	187.94	2.2163	18.890	
37:(-2.00,-6.00)	188.13	2.2148	19.490

File: data/Metal_Oxides/tantalum oxide/Cap_12212006/wafer4_thick_map.txt
2006-12-29 [1725]  Wafer4_12212006
Analysis Strategy:  Ta2O5 Neha Genos Index

Fit Parm:	Ta2O5 Thickness in nm	Ta2O5 Index at 550nm	MSE	
--------------------	--------------------	--------------------	--------------------	
Average:	185.51	2.2363	18.155	
Minimum:	184.99	2.2264	16.320	
Maximum:	186.82	2.2400	19.240	
Std Dev:	0.45918	0.0034428	0.90404	
% Range:	0.49351	0.30408	8.0419	
--------------------	--------------------	--------------------	--------------------	
1:(2.00,6.00)	186.16	2.2318	16.320	
2:(0.00,6.00)	185.60	2.2353	16.890	
3:(-2.00,6.00)	185.59	2.2355	17.010	
4:(-4.00,4.00)	185.56	2.2365	18.590	
5:(-2.00,4.00)	185.36	2.2376	19.110	
6:(0.00,4.00)	185.29	2.2384	19.010	
7:(2.00,4.00)	185.21	2.2388	19.160	
8:(4.00,4.00)	185.01	2.2400	19.080	
9:(6.00,2.00)	185.00	2.2399	18.980	
10:(4.00,2.00)	185.01	2.2400	18.950	
11:(2.00,2.00)	185.09	2.2394	19.180	
12:(0.00,2.00)	185.25	2.2386	19.000	
13:(-2.00,2.00)	185.30	2.2381	18.860	
14:(-4.00,2.00)	185.32	2.2378	18.830	
15:(-6.00,2.00)	185.45	2.2369	18.810	
16:(-6.00,0.00)	185.44	2.2365	18.740	
17:(-4.00,0.00)	185.67	2.2350	18.390	
18:(-2.00,0.00)	185.34	2.2376	19.240	
19:(0.00,0.00)	185.34	2.2381	18.710	
20:(2.00,0.00)	185.24	2.2385	18.110	
21:(4.00,0.00)	185.06	2.2397	18.950	
22:(6.00,0.00)	184.99	2.2400	18.730	
23:(6.00,-2.00)	185.09	2.2391	18.210	
24:(4.00,-2.00)	185.17	2.2386	18.150	
25:(2.00,-2.00)	185.33	2.2373	18.430	
26:(0.00,-2.00)	185.41	2.2371	17.950	
27:(-2.00,-2.00)	185.43	2.2367	18.720	
28:(-4.00,-2.00)	185.55	2.2358	17.790	
29:(-6.00,-2.00)	185.63	2.2349	17.970	
30:(-4.00,-4.00)	185.81	2.2337	17.100	
31:(-2.00,-4.00)	185.74	2.2343	17.170	
32:(0.00,-4.00)	185.76	2.2343	17.150	
33:(2.00,-4.00)	185.65	2.2350	17.170	
34:(4.00,-4.00)	185.59	2.2354	17.220	
35:(2.00,-6.00)	186.70	2.2276	16.470	
36:(0.00,-6.00)	186.76	2.2270	16.670	
37:(-2.00,-6.00)	186.82	2.2264	16.910

File: data/Metal_Oxides/tantalum oxide/Cap_12212006/wafer5_thick_map.txt
2006-12-29 [1746]  Wafer5_12212006
Analysis Strategy:  Ta2O5 Neha Genos Index

Fit Parm:	Ta2O5 Thickness in nm	Ta2O5 Index at 550nm	MSE	
--------------------	--------------------	--------------------	--------------------	
Average:	185.37	2.2309	18.716	
Minimum:	184.65	2.2180	14.690	
Maximum:	187.09	2.2364	20.400	
Std Dev:	0.60160	0.0044690	1.3754	
% Range:	0.65868	0.41238	15.254	
--------------------	--------------------	--------------------	--------------------	
1:(2.00,6.00)	187.03	2.2193	14.690	
2:(0.00,6.00)	187.07	2.2183	15.090	
3:(-2.00,6.00)	187.09	2.2180	16.880	
4:(-4.00,4.00)	186.00	2.2263	17.480	
5:(-2.00,4.00)	185.85	2.2271	17.510	
6:(0.00,4.00)	185.77	2.2280	17.220	
7:(2.00,4.00)	185.65	2.2289	17.080	
8:(4.00,4.00)	185.46	2.2302	16.810	
9:(6.00,2.00)	184.91	2.2342	17.970	
10:(4.00,2.00)	185.01	2.2334	17.870	
11:(2.00,2.00)	185.15	2.2324	18.330	
12:(0.00,2.00)	185.32	2.2312	18.290	
13:(-2.00,2.00)	185.41	2.2306	18.460	
14:(-4.00,2.00)	185.48	2.2297	18.790	
15:(-6.00,2.00)	185.64	2.2286	19.190	
16:(-6.00,0.00)	185.42	2.2301	20.100	
17:(-4.00,0.00)	185.55	2.2297	19.340	
18:(-2.00,0.00)	185.28	2.2317	19.740	
19:(0.00,0.00)	185.20	2.2323	19.050	
20:(2.00,0.00)	185.11	2.2330	18.270	
21:(4.00,0.00)	184.80	2.2350	19.190	
22:(6.00,0.00)	184.66	2.2358	18.720	
23:(6.00,-2.00)	184.65	2.2364	19.250	
24:(4.00,-2.00)	184.75	2.2359	19.230	
25:(2.00,-2.00)	184.95	2.2342	19.770	
26:(0.00,-2.00)	185.09	2.2329	19.280	
27:(-2.00,-2.00)	185.18	2.2321	20.400	
28:(-4.00,-2.00)	185.30	2.2314	19.640	
29:(-6.00,-2.00)	185.45	2.2299	20.270	
30:(-4.00,-4.00)	185.22	2.2319	20.120	
31:(-2.00,-4.00)	185.09	2.2328	19.980	
32:(0.00,-4.00)	185.12	2.2331	19.720	
33:(2.00,-4.00)	185.02	2.2338	19.730	
34:(4.00,-4.00)	184.79	2.2358	19.860	
35:(2.00,-6.00)	184.96	2.2342	19.710	
36:(0.00,-6.00)	185.11	2.2333	19.640	
37:(-2.00,-6.00)	185.19	2.2327	19.820

File: data/Metal_Oxides/tantalum oxide/Cap_12212006/wafer6_thick_map.txt
2006-12-29 [1806]  Wafer6_12212006
Analysis Strategy:  Ta2O5 Neha Genos Index

Fit Parm:	Ta2O5 Thickness in nm	Ta2O5 Index at 550nm	MSE	
--------------------	--------------------	--------------------	--------------------	
Average:	179.31	2.2894	39.084	
Minimum:	178.46	2.2662	28.270	
Maximum:	182.14	2.2961	44.800	
Std Dev:	0.79668	0.0064224	3.6063	
% Range:	1.0253	0.65301	21.147	
--------------------	--------------------	--------------------	--------------------	
1:(2.00,6.00)	181.41	2.2730	34.770	
2:(0.00,6.00)	182.14	2.2662	28.270	
3:(-2.00,6.00)	181.26	2.2740	37.220	
4:(-4.00,4.00)	179.74	2.2883	42.650	
5:(-2.00,4.00)	179.40	2.2909	43.950	
6:(0.00,4.00)	179.37	2.2911	44.800	
7:(2.00,4.00)	179.46	2.2900	44.100	
8:(4.00,4.00)	179.71	2.2873	41.650	
9:(6.00,2.00)	179.74	2.2870	38.150	
10:(4.00,2.00)	179.21	2.2917	41.270	
11:(2.00,2.00)	179.05	2.2934	42.930	
12:(0.00,2.00)	179.04	2.2936	43.080	
13:(-2.00,2.00)	178.91	2.2949	43.320	
14:(-4.00,2.00)	179.09	2.2933	42.630	
15:(-6.00,2.00)	179.63	2.2879	38.490	
16:(-6.00,0.00)	179.01	2.2905	37.900	
17:(-4.00,0.00)	178.78	2.2934	40.240	
18:(-2.00,0.00)	178.48	2.2961	42.720	
19:(0.00,0.00)	178.57	2.2949	40.990	
20:(2.00,0.00)	178.68	2.2935	40.370	
21:(4.00,0.00)	178.66	2.2936	40.330	
22:(6.00,0.00)	179.17	2.2887	36.260	
23:(6.00,-2.00)	179.36	2.2868	35.020	
24:(4.00,-2.00)	178.73	2.2928	38.440	
25:(2.00,-2.00)	178.67	2.2940	40.510	
26:(0.00,-2.00)	178.63	2.2945	39.610	
27:(-2.00,-2.00)	178.46	2.2958	41.740	
28:(-4.00,-2.00)	178.79	2.2929	38.850	
29:(-6.00,-2.00)	179.21	2.2892	36.760	
30:(-4.00,-4.00)	179.23	2.2889	36.100	
31:(-2.00,-4.00)	178.81	2.2931	38.440	
32:(0.00,-4.00)	178.86	2.2925	38.480	
33:(2.00,-4.00)	179.05	2.2906	37.620	
34:(4.00,-4.00)	179.24	2.2885	36.630	
35:(2.00,-6.00)	179.84	2.2832	33.110	
36:(0.00,-6.00)	179.61	2.2855	34.560	
37:(-2.00,-6.00)	179.56	2.2860	34.130

File: data/Metal_Oxides/tantalum oxide/Cap_12212006/wafer7_thick_map.txt
2006-12-29 [1829]  Wafer7_12212006
Analysis Strategy:  Ta2O5 Neha Genos Index

Fit Parm:	Ta2O5 Thickness in nm	Ta2O5 Index at 550nm	MSE	
--------------------	--------------------	--------------------	--------------------	
Average:	185.75	2.2333	17.986	
Minimum:	185.11	2.2223	16.370	
Maximum:	187.20	2.2383	19.460	
Std Dev:	0.51569	0.0039582	0.91086	
% Range:	0.56125	0.35821	8.5900	
--------------------	--------------------	--------------------	--------------------	
1:(2.00,6.00)	186.35	2.2298	16.430	
2:(0.00,6.00)	186.10	2.2306	16.370	
3:(-2.00,6.00)	185.89	2.2319	18.570	
4:(-4.00,4.00)	185.96	2.2316	19.230	
5:(-2.00,4.00)	185.75	2.2334	19.020	
6:(0.00,4.00)	185.55	2.2351	19.030	
7:(2.00,4.00)	185.44	2.2361	18.810	
8:(4.00,4.00)	185.26	2.2373	18.430	
9:(6.00,2.00)	185.12	2.2381	18.570	
10:(4.00,2.00)	185.13	2.2383	18.360	
11:(2.00,2.00)	185.21	2.2377	18.750	
12:(0.00,2.00)	185.43	2.2359	18.660	
13:(-2.00,2.00)	185.60	2.2344	18.940	
14:(-4.00,2.00)	185.74	2.2332	19.020	
15:(-6.00,2.00)	186.04	2.2305	19.460	
16:(-6.00,0.00)	185.97	2.2309	19.220	
17:(-4.00,0.00)	186.02	2.2312	18.450	
18:(-2.00,0.00)	185.60	2.2343	18.770	
19:(0.00,0.00)	185.38	2.2362	18.120	
20:(2.00,0.00)	185.28	2.2372	17.620	
21:(4.00,0.00)	185.11	2.2382	18.350	
22:(6.00,0.00)	185.15	2.2377	18.070	
23:(6.00,-2.00)	185.21	2.2374	17.750	
24:(4.00,-2.00)	185.16	2.2376	17.690	
25:(2.00,-2.00)	185.41	2.2359	17.810	
26:(0.00,-2.00)	185.51	2.2350	17.380	
27:(-2.00,-2.00)	185.69	2.2334	18.070	
28:(-4.00,-2.00)	185.89	2.2317	17.580	
29:(-6.00,-2.00)	186.23	2.2290	18.150	
30:(-4.00,-4.00)	186.23	2.2293	17.000	
31:(-2.00,-4.00)	186.00	2.2312	16.730	
32:(0.00,-4.00)	185.84	2.2325	16.640	
33:(2.00,-4.00)	185.74	2.2334	16.750	
34:(4.00,-4.00)	185.62	2.2343	17.000	
35:(2.00,-6.00)	186.83	2.2256	16.480	
36:(0.00,-6.00)	186.97	2.2242	16.820	
37:(-2.00,-6.00)	187.20	2.2223	17.380

File: data/Metal_Oxides/tantalum oxide/Cap_12212006/wafer8_thick_map.txt
2006-12-29 [1922]  Wafer8_12212006
Analysis Strategy:  Ta2O5 Neha Genos Index

Fit Parm:	Ta2O5 Thickness in nm	Ta2O5 Index at 550nm	MSE	
--------------------	--------------------	--------------------	--------------------	
Average:	185.22	2.2407	17.727	
Minimum:	184.67	2.2314	15.800	
Maximum:	186.49	2.2453	19.970	
Std Dev:	0.45004	0.0035443	0.84093	
% Range:	0.49237	0.31017	11.762	
--------------------	--------------------	--------------------	--------------------	
1:(2.00,6.00)	185.33	2.2383	19.970	
2:(0.00,6.00)	185.50	2.2373	15.800	
3:(-2.00,6.00)	185.32	2.2394	17.590	
4:(-4.00,4.00)	185.34	2.2399	18.020	
5:(-2.00,4.00)	185.02	2.2424	18.350	
6:(0.00,4.00)	184.96	2.2430	18.290	
7:(2.00,4.00)	184.95	2.2431	18.610	
8:(4.00,4.00)	184.98	2.2426	18.250	
9:(6.00,2.00)	184.99	2.2422	18.350	
10:(4.00,2.00)	184.74	2.2449	18.420	
11:(2.00,2.00)	184.67	2.2453	18.690	
12:(0.00,2.00)	184.80	2.2443	18.380	
13:(-2.00,2.00)	184.91	2.2435	18.130	
14:(-4.00,2.00)	185.11	2.2415	18.040	
15:(-6.00,2.00)	185.48	2.2382	18.130	
16:(-6.00,0.00)	185.48	2.2383	18.250	
17:(-4.00,0.00)	185.39	2.2397	17.630	
18:(-2.00,0.00)	184.97	2.2429	18.300	
19:(0.00,0.00)	184.79	2.2444	18.150	
20:(2.00,0.00)	184.76	2.2447	17.750	
21:(4.00,0.00)	184.75	2.2446	18.600	
22:(6.00,0.00)	184.95	2.2426	17.980	
23:(6.00,-2.00)	185.10	2.2412	17.560	
24:(4.00,-2.00)	184.89	2.2434	17.650	
25:(2.00,-2.00)	184.91	2.2433	18.090	
26:(0.00,-2.00)	184.96	2.2432	17.510	
27:(-2.00,-2.00)	185.04	2.2421	17.900	
28:(-4.00,-2.00)	185.30	2.2400	16.940	
29:(-6.00,-2.00)	185.67	2.2371	17.330	
30:(-4.00,-4.00)	185.54	2.2380	16.390	
31:(-2.00,-4.00)	185.36	2.2397	16.530	
32:(0.00,-4.00)	185.32	2.2401	16.980	
33:(2.00,-4.00)	185.32	2.2399	16.850	
34:(4.00,-4.00)	185.43	2.2390	16.920	
35:(2.00,-6.00)	186.49	2.2314	16.460	
36:(0.00,-6.00)	186.38	2.2323	16.650	
37:(-2.00,-6.00)	186.43	2.2317	16.460
